Repository: hasankurban/Machine-Learning-Based-Regeneration-of-Li-ion-Battery-Impedance

# Regeneration of Lithium-ion battery impedance using a novel machine learning framework and minimal empirical data

This repo includes "*Regeneration of Lithium-ion battery impedance using a novel machine learning framework and minimal empirical data*" article's code and data. The details of the folders are as follows:

- lithium-ion-impedance-dataset:  Empirical Impedance data sets
- dataPreprocessing&Visualization: Code for data visualization and preprocessing
- model-Zphz: Machine Learning Models and Code for Zphz
- model-Idc: Machine Learning Models and Code for Idc
- finalComparison: ML generated Zphz and Idc

# Empirical Impedance data sets

- Empirical Impedance data were obtained by using Electrochemical Impedance Spectroscopy set up (Gamry REF3000AE Potentiostat and Echem Analyst).

- The experimental impedance data were collected in cell potentials as 3.2V, 3.4V, 3.6V, 3.8V, 4.0V, and 4.2V (corresponding state of charge values: 0%, 3%, 8%, 40%, 78%, 100%).

File: lithium-ion-impedance-dataset/3.4.txt
Freq	Zreal	Zimag	Zmod	Zphz	Idc	Vdc
100007	0,882388	0,040021	0,883295	2,59686	-0,000884	3,39856
79433,6	0,894097	0,009945	0,894152	0,637301	-0,000727	3,3985
63105,5	0,906216	-0,015528	0,906349	-0,98164	-0,000662	3,39855
50123,7	0,919621	-0,036993	0,920364	-2,30356	-0,000538	3,39852
39811,2	0,93399	-0,054913	0,935603	-3,36475	-0,000496	3,39854
31634,1	0,949369	-0,070337	0,95197	-4,23719	-0,00039	3,39851
25123,7	0,96585	-0,083251	0,96944	-4,92639	-0,00038	3,39853
19954,4	0,98314	-0,09499	0,98772	-5,51872	-0,000293	3,39849
15852,9	1,00075	-0,105198	1,00626	-6,00086	-0,000237	3,39848
12587,2	1,01975	-0,114158	1,02612	-6,3875	-0,000234	3,39851
9998,2	1,0388	-0,122189	1,04596	-6,70857	-0,000205	3,3985
7942,6	1,05869	-0,129562	1,06659	-6,97714	-0,000176	3,39851
6311,1	1,07913	-0,136992	1,08779	-7,23481	-0,000162	3,39851
5011,18	1,10009	-0,143814	1,10945	-7,44801	-0,00014	3,39851
3980,93	1,12209	-0,150765	1,13218	-7,65243	-0,000139	3,39852
3162,67	1,14505	-0,15777	1,15587	-7,84506	-8,79E-05	3,39849
2511,16	1,16865	-0,164786	1,18021	-8,02609	-8,85E-05	3,39851
1995,37	1,19314	-0,171576	1,20541	-8,18314	-7,49E-05	3,39851
1584,49	1,21888	-0,178472	1,23187	-8,33026	-6,20E-05	3,39851
1259,04	1,24527	-0,185701	1,25904	-8,48174	-5,05E-05	3,39851
999,95	1,2728	-0,192813	1,28732	-8,61407	-4,23E-05	3,39851
794,163	1,30108	-0,200145	1,31638	-8,74525	-3,64E-05	3,39851
630,984	1,33166	-0,206532	1,34758	-8,81597	-3,08E-05	3,39851
501,303	1,36232	-0,212765	1,37883	-8,87668	-2,71E-05	3,39847
398,209	1,39391	-0,219816	1,41114	-8,96159	-2,28E-05	3,39848
316,113	1,4261	-0,227151	1,44407	-9,05015	-1,80E-05	3,39847
251,185	1,45862	-0,234857	1,47741	-9,14686	-1,21E-05	3,39848
199,495	1,492	-0,24354	1,51175	-9,27064	-7,72E-06	3,39848
158,533	1,52628	-0,253339	1,54716	-9,42428	-4,62E-06	3,39848
125,911	1,56236	-0,264104	1,58453	-9,5947	-3,75E-06	3,39847
100,009	1,60043	-0,276175	1,62409	-9,7907	-7,94E-07	3,39848
79,4083	1,64076	-0,288634	1,66595	-9,9771	2,79E-06	3,39848
63,0971	1,68344	-0,301357	1,7102	-10,1492	5,66E-06	3,39848
50,0083	1,72829	-0,314023	1,75658	-10,2981	5,79E-06	3,39847
40,0059	1,77237	-0,326725	1,80224	-10,4448	8,11E-06	3,39847
31,5793	1,82124	-0,340635	1,85282	-10,5939	1,51E-05	3,39848
24,9911	1,87127	-0,356271	1,90488	-10,7796	1,19E-05	3,39848
20,0011	1,9221	-0,37284	1,95792	-10,9777	1,22E-05	3,39848
15,7934	1,9811	-0,391915	2,0195	-11,1902	1,62E-05	3,39848
12,5002	2,04578	-0,410559	2,08657	-11,3477	1,41E-05	3,39847
9,9987	2,11438	-0,425355	2,15674	-11,3745	1,33E-05	3,39847
7,89389	2,19338	-0,434671	2,23603	-11,2093	1,21E-05	3,39847
6,31623	2,27181	-0,435756	2,31322	-10,8581	2,26E-05	3,39848
4,99748	2,35336	-0,425239	2,39147	-10,2425	1,45E-05	3,39847
3,97302	2,42899	-0,405999	2,46269	-9,48912	1,47E-05	3,39848
3,15718	2,49692	-0,379718	2,52563	-8,64696	2,37E-05	3,39847
2,51085	2,55501	-0,342089	2,57781	-7,62596	-8,25E-06	3,39853
1,99489	2,60665	-0,31533	2,62565	-6,89764	-1,11E-05	3,39852
1,58325	2,64696	-0,284286	2,66218	-6,13012	-1,09E-05	3,39852
1,25729	2,68025	-0,256821	2,69253	-5,47336	-1,16E-05	3,39852
1,00006	2,70783	-0,233751	2,7179	-4,93377	0,000107	3,3986
0,794599	2,72966	-0,216724	2,73825	-4,53953	0,000101	3,3986
0,631058	2,74905	-0,203797	2,75659	-4,23978	0,000103	3,3986
0,501187	2,76618	-0,19707	2,77319	-4,07503	0,000104	3,39861
0,398272	2,78212	-0,195508	2,78898	-4,01974	0,000111	3,3986
0,316296	2,79619	-0,20009	2,80334	-4,093	0,000117	3,39861
0,251206	2,8111	-0,210805	2,81899	-4,28859	0,00012	3,3986
0,199461	2,82542	-0,22903	2,83469	-4,6343	0,00012	3,3986
0,158526	2,83962	-0,254246	2,85098	-5,11634	0,000122	3,39858
0,125872	2,85584	-0,288542	2,87038	-5,76934	0,000126	3,39858
0,099994	2,87218	-0,333021	2,89142	-6,61376	0,000126	3,39858
0,079449	2,89201	-0,389614	2,91813	-7,67274	0,000126	3,39858
0,063103	2,91347	-0,461737	2,94983	-9,00554	0,000123	3,39859
0,050134	2,93799	-0,549402	2,98892	-10,5919	0,000118	3,39857
0,039809	2,96679	-0,659116	3,03913	-12,5256	0,000114	3,39857
0,031626	3,00198	-0,794075	3,10522	-14,8164	0,000111	3,39857
0,025116	3,04323	-0,95855	3,19062	-17,4832	0,000107	3,39857
0,019954	3,09409	-1,15998	3,30438	-20,5512	0,000107	3,39858

File: lithium-ion-impedance-dataset/3.6.txt
Freq	Zreal	Zimag	Zmod	Zphz	Idc	Vdc
100007	0,876235	0,036885	0,877011	2,41042	-0,000605	3,59865
79433,6	0,888919	0,006481	0,888942	0,417704	-0,000552	3,59866
63105,5	0,901915	-0,018921	0,902114	-1,20183	-0,000497	3,59869
50123,7	0,915752	-0,040535	0,916649	-2,53448	-0,000435	3,59869
39811,2	0,930883	-0,058528	0,932721	-3,59763	-0,000387	3,59868
31634,1	0,947042	-0,073961	0,949925	-4,46554	-0,000342	3,59869
25123,7	0,96411	-0,086734	0,96801	-5,14066	-0,000299	3,59868
19954,4	0,98173	-0,098451	0,98665	-5,72664	-0,00024	3,59865
15852,9	1,00039	-0,108392	1,00624	-6,18385	-0,000212	3,59865
12587,2	1,01946	-0,117215	1,02617	-6,55897	-0,000203	3,59866
9998,2	1,03895	-0,125377	1,04649	-6,88097	-0,000183	3,59865
7942,6	1,05914	-0,132866	1,06744	-7,15026	-0,00017	3,59866
6311,1	1,08005	-0,140213	1,08911	-7,39686	-0,000151	3,59865
5011,18	1,10184	-0,147261	1,11163	-7,61252	-0,000135	3,59865
3980,93	1,12449	-0,154246	1,13502	-7,8105	-0,000133	3,59866
3162,67	1,14746	-0,161079	1,15872	-7,99088	-9,09E-05	3,59863
2511,16	1,17184	-0,168014	1,18382	-8,15923	-9,23E-05	3,59865
1995,37	1,19702	-0,174951	1,20974	-8,3152	-8,19E-05	3,59865
1584,49	1,22321	-0,181683	1,23663	-8,44833	-7,02E-05	3,59865
1259,04	1,25052	-0,188505	1,26465	-8,57233	-6,24E-05	3,59865
999,95	1,27867	-0,195479	1,29353	-8,69188	-5,47E-05	3,59865
794,163	1,30771	-0,202659	1,32332	-8,80916	-4,75E-05	3,59865
630,984	1,33853	-0,208628	1,35469	-8,85901	-4,09E-05	3,59866
501,303	1,3701	-0,214397	1,38678	-8,89366	-3,69E-05	3,59862
398,209	1,40226	-0,220486	1,41949	-8,93579	-3,39E-05	3,59862
316,113	1,43478	-0,226837	1,4526	-8,98404	-2,98E-05	3,59862
251,185	1,46783	-0,233438	1,48628	-9,03643	-2,45E-05	3,59862
199,495	1,50159	-0,240511	1,52073	-9,09984	-1,89E-05	3,59863
158,533	1,53609	-0,248494	1,55606	-9,18915	-1,66E-05	3,59862
125,911	1,57199	-0,256972	1,59286	-9,28396	-1,51E-05	3,59862
100,009	1,60922	-0,26634	1,63111	-9,39777	-1,30E-05	3,59862
79,4083	1,64836	-0,27567	1,67125	-9,49422	-6,99E-06	3,59862
63,0971	1,68883	-0,28509	1,71272	-9,5817	-7,04E-06	3,59862
50,0083	1,73095	-0,294744	1,75587	-9,6636	-2,96E-06	3,59862
40,0059	1,77183	-0,304162	1,79775	-9,7408	1,45E-06	3,59862
31,5793	1,81645	-0,316043	1,84374	-9,87	5,06E-06	3,59862
24,9911	1,86196	-0,329574	1,8909	-10,0376	-5,21E-07	3,59861
20,0011	1,90874	-0,344501	1,93958	-10,2309	1,19E-06	3,59861
15,7934	1,96336	-0,361931	1,99644	-10,4448	7,20E-06	3,59862
12,5002	2,02433	-0,378954	2,0595	-10,603	6,51E-06	3,59862
9,9987	2,08866	-0,391632	2,12506	-10,6199	1,05E-05	3,59863
7,89389	2,16332	-0,398295	2,19968	-10,432	1,14E-05	3,59863
6,31623	2,23676	-0,395638	2,27148	-10,0307	2,14E-05	3,59863
4,99748	2,31145	-0,381739	2,34276	-9,3778	1,77E-05	3,59863
3,97302	2,37912	-0,35907	2,40606	-8,58263	1,27E-05	3,59862
3,15718	2,43901	-0,329913	2,46122	-7,70339	2,43E-05	3,59863
2,51085	2,49053	-0,297259	2,5082	-6,8064	-1,18E-05	3,59867
1,99489	2,53041	-0,263715	2,54412	-5,94977	-1,19E-05	3,59867
1,58325	2,56299	-0,233591	2,57361	-5,20755	-1,21E-05	3,59867
1,25729	2,5881	-0,207095	2,59637	-4,57495	-8,08E-06	3,59867
1,00006	2,60937	-0,184891	2,61591	-4,053	8,73E-05	3,59872
0,794599	2,62483	-0,166688	2,63012	-3,63365	8,03E-05	3,59874
0,631058	2,63901	-0,155005	2,64356	-3,36146	8,36E-05	3,59874
0,501187	2,65139	-0,146358	2,65543	-3,15955	8,68E-05	3,59875
0,398272	2,66165	-0,142841	2,66548	-3,07191	9,42E-05	3,59874
0,316296	2,67318	-0,143728	2,67704	-3,07764	0,000102	3,59874
0,251206	2,68292	-0,147813	2,68699	-3,15348	0,000108	3,59874
0,199461	2,69328	-0,157522	2,69788	-3,34726	0,000113	3,59874
0,158526	2,70486	-0,172351	2,71034	-3,6459	0,000116	3,59873
0,125872	2,71603	-0,192683	2,72286	-4,05793	0,000124	3,59874
0,099994	2,72864	-0,219964	2,73749	-4,60884	0,000126	3,59873
0,079449	2,743	-0,25527	2,75485	-5,31677	0,000131	3,59874
0,063103	2,76004	-0,299406	2,77624	-6,19116	0,000133	3,59874
0,050134	2,78026	-0,354101	2,80272	-7,25824	0,000132	3,59874
0,039809	2,80378	-0,4214	2,83527	-8,54742	0,000127	3,59873
0,031626	2,83378	-0,502307	2,87796	-10,0517	0,000126	3,59873
0,025116	2,86928	-0,601569	2,93166	-11,841	0,000122	3,59872
0,019954	2,91266	-0,719326	3,00017	-13,8725	0,000116	3,59871

File: lithium-ion-impedance-dataset/3.8.txt
Freq	Zreal	Zimag	Zmod	Zphz	Idc	Vdc
100007	0,845491	0,031217	0,846067	2,11447	-0,000458	3,79846
79433,6	0,85872	-0,000239	0,85872	-0,015925	-0,000423	3,79846
63105,5	0,872143	-0,026937	0,872559	-1,76906	-0,000305	3,7984
50123,7	0,887189	-0,048873	0,888534	-3,15312	-0,000305	3,79844
39811,2	0,90353	-0,06783	0,906072	-4,29325	-0,000259	3,79844
31634,1	0,920807	-0,08398	0,924629	-5,21111	-0,000182	3,7984
25123,7	0,939542	-0,097772	0,944615	-5,94105	-0,000203	3,79844
19954,4	0,95884	-0,109927	0,96512	-6,54015	-0,00019	3,79845
15852,9	0,97918	-0,120726	0,9866	-7,02867	-0,000167	3,79845
12587,2	0,99999	-0,130234	1,00844	-7,42019	-0,00013	3,79842
9998,2	1,02166	-0,139168	1,0311	-7,75694	-0,000116	3,79842
7942,6	1,04398	-0,147644	1,05436	-8,04966	-0,000098	3,79843
6311,1	1,06693	-0,155518	1,07821	-8,29312	-8,61E-05	3,79843
5011,18	1,09121	-0,163066	1,10333	-8,49914	-7,52E-05	3,79842
3980,93	1,11645	-0,170709	1,12943	-8,69341	-7,66E-05	3,79843
3162,67	1,14209	-0,178352	1,15594	-8,87575	-3,96E-05	3,7984
2511,16	1,16891	-0,185464	1,18353	-9,01559	-4,70E-05	3,79841
1995,37	1,19707	-0,192723	1,21248	-9,1459	-3,80E-05	3,79841
1584,49	1,22589	-0,200459	1,24217	-9,28692	-2,74E-05	3,79842
1259,04	1,2561	-0,207667	1,27315	-9,38764	-2,06E-05	3,79842
999,95	1,28754	-0,214585	1,3053	-9,4621	-1,72E-05	3,79842
794,163	1,32057	-0,220857	1,33891	-9,49447	-1,23E-05	3,79842
630,984	1,35385	-0,228677	1,37303	-9,5873	-7,64E-06	3,79842
501,303	1,3886	-0,23324	1,40805	-9,5348	-1,72E-06	3,79839
398,209	1,42377	-0,238993	1,44369	-9,5288	-1,32E-06	3,79839
316,113	1,45971	-0,244745	1,48009	-9,5181	4,00E-06	3,79839
251,185	1,49606	-0,250422	1,51687	-9,5025	8,40E-06	3,79839
199,495	1,5329	-0,256329	1,55418	-9,49307	1,00E-05	3,79839
158,533	1,57065	-0,262483	1,59243	-9,48746	1,26E-05	3,79839
125,911	1,6092	-0,269258	1,63158	-9,49893	1,41E-05	3,79839
100,009	1,64927	-0,275959	1,67219	-9,49885	1,25E-05	3,79839
79,4083	1,69066	-0,282734	1,71413	-9,49391	1,65E-05	3,79839
63,0971	1,73356	-0,289114	1,7575	-9,46834	1,80E-05	3,79839
50,0083	1,77746	-0,295174	1,8018	-9,42878	1,83E-05	3,79838
40,0059	1,82058	-0,300997	1,8453	-9,3878	2,21E-05	3,79838
31,5793	1,86785	-0,307677	1,89302	-9,35393	2,62E-05	3,79839
24,9911	1,91707	-0,314149	1,94264	-9,30631	2,07E-05	3,79838
20,0011	1,96676	-0,319205	1,9925	-9,21872	2,18E-05	3,79838
15,7934	2,0233	-0,321679	2,04872	-9,03367	2,73E-05	3,79838
12,5002	2,08178	-0,318624	2,10602	-8,70179	2,69E-05	3,79839
9,9987	2,13792	-0,309371	2,16019	-8,23391	2,60E-05	3,79838
7,89389	2,19466	-0,292057	2,21401	-7,58014	2,81E-05	3,79839
6,31623	2,24361	-0,269763	2,25977	-6,85611	3,57E-05	3,79839
4,99748	2,2862	-0,242931	2,29907	-6,06547	2,95E-05	3,79838
3,97302	2,32065	-0,215736	2,33066	-5,31114	3,00E-05	3,79839
3,15718	2,34769	-0,189338	2,35531	-4,61085	3,80E-05	3,79839
2,51085	2,36928	-0,164725	2,375	-3,97711	7,43E-07	3,79844
1,99489	2,38618	-0,143343	2,39048	-3,43775	-3,56E-07	3,79843
1,58325	2,39987	-0,126434	2,4032	-3,01575	2,62E-07	3,79843
1,25729	2,41027	-0,113347	2,41293	-2,69245	6,08E-06	3,79843
1,00006	2,41962	-0,102871	2,42181	-2,43448	0,000095	3,79851
0,794599	2,42782	-0,097531	2,42978	-2,30046	9,05E-05	3,79852
0,631058	2,43519	-0,0929	2,43696	-2,1847	9,26E-05	3,79852
0,501187	2,44177	-0,091918	2,4435	-2,15583	0,000097	3,79852
0,398272	2,44954	-0,093278	2,45132	-2,18077	0,000099	3,79852
0,316296	2,45747	-0,096795	2,45937	-2,2556	0,000103	3,79853
0,251206	2,46566	-0,104042	2,46786	-2,41623	0,000108	3,79853
0,199461	2,47442	-0,113393	2,47701	-2,62381	0,000111	3,79853
0,158526	2,48407	-0,125277	2,48723	-2,88711	0,000119	3,79852
0,125872	2,49535	-0,141359	2,49935	-3,24228	0,000123	3,79852
0,099994	2,5075	-0,161162	2,51267	-3,67746	0,000126	3,79852
0,079449	2,52242	-0,185299	2,52922	-4,20145	0,000135	3,79853
0,063103	2,53889	-0,214849	2,54797	-4,83702	0,000135	3,79853
0,050134	2,55879	-0,249659	2,57094	-5,57268	0,000141	3,79854
0,039809	2,58262	-0,291763	2,59905	-6,44547	0,000148	3,79855
0,031626	2,61168	-0,341165	2,63387	-7,44243	0,000153	3,79855
0,025116	2,6483	-0,398756	2,67815	-8,56275	0,000158	3,79856
0,019954	2,69135	-0,465652	2,73133	-9,816	0,000157	3,79856

File: lithium-ion-impedance-dataset/4.2.txt
Freq	Zreal	Zimag	Zmod	Zphz	Idc	Vdc
100007	0,829653	0,031785	0,830262	2,194	-0,000169	4,19825
79433,6	0,842852	-0,000344	0,842852	-0,023356	-0,000106	4,19823
63105,5	0,856063	-0,027485	0,856505	-1,83895	-5,43E-05	4,19825
50123,7	0,871106	-0,050146	0,872548	-3,29467	-3,19E-05	4,19827
39811,2	0,887907	-0,069887	0,890653	-4,50045	3,26E-06	4,19828
31634,1	0,905778	-0,086717	0,90992	-5,46869	3,93E-05	4,19828
25123,7	0,924463	-0,101381	0,930005	-6,2583	0,000114	4,19824
19954,4	0,94483	-0,114255	0,95171	-6,8951	0,000096	4,19827
15852,9	0,96616	-0,125521	0,97428	-7,40225	0,000121	4,19827
12587,2	0,98773	-0,135873	0,99703	-7,83255	0,000167	4,19824
9998,2	1,01031	-0,14552	1,02074	-8,19621	0,000183	4,19824
7942,6	1,03368	-0,153926	1,04508	-8,46969	0,000202	4,19825
6311,1	1,05801	-0,162167	1,07037	-8,71423	0,000215	4,19824
5011,18	1,08355	-0,170251	1,09685	-8,92945	0,000226	4,19824
3980,93	1,10973	-0,17786	1,12389	-9,10555	0,000209	4,19826
3162,67	1,13661	-0,185156	1,15159	-9,25234	0,000265	4,19823
2511,16	1,16515	-0,192704	1,18098	-9,39112	0,00026	4,19825
1995,37	1,19406	-0,199958	1,21069	-9,5066	0,000269	4,19825
1584,49	1,22428	-0,20691	1,24165	-9,5926	0,000278	4,19824
1259,04	1,2557	-0,213979	1,2738	-9,6707	0,000285	4,19825
999,95	1,2881	-0,220824	1,30689	-9,7279	0,00029	4,19824
794,163	1,3221	-0,227081	1,34146	-9,7459	0,000292	4,19824
630,984	1,35606	-0,233398	1,376	-9,7658	0,000297	4,19825
501,303	1,39168	-0,238061	1,41189	-9,7071	0,000301	4,19822
398,209	1,428	-0,243403	1,44859	-9,6732	0,000303	4,19821
316,113	1,46486	-0,248526	1,48579	-9,6291	0,000308	4,19822
251,185	1,50189	-0,253531	1,52314	-9,5817	0,000314	4,19822
199,495	1,53955	-0,258602	1,56112	-9,5351	0,000313	4,19822
158,533	1,57795	-0,263712	1,59984	-9,48774	0,000317	4,19822
125,911	1,61721	-0,269282	1,63947	-9,45361	0,000317	4,19822
100,009	1,65799	-0,274858	1,68062	-9,41276	0,000319	4,19822
79,4083	1,70025	-0,27999	1,72315	-9,35131	0,00032	4,19822
63,0971	1,74367	-0,284293	1,7667	-9,26017	0,000323	4,19822
50,0083	1,78885	-0,287752	1,81185	-9,13822	0,000326	4,19822
40,0059	1,83324	-0,28985	1,85601	-8,98458	0,000328	4,19822
31,5793	1,8821	-0,290579	1,9044	-8,77662	0,000334	4,19823
24,9911	1,93166	-0,288501	1,95308	-8,49457	0,00033	4,19822
20,0011	1,97955	-0,283342	1,99972	-8,14568	0,000331	4,19822
15,7934	2,02986	-0,272976	2,04813	-7,65921	0,000333	4,19822
12,5002	2,07709	-0,2578	2,09303	-7,07515	0,000333	4,19822
9,9987	2,11808	-0,239526	2,13158	-6,45197	0,000331	4,19822
7,89389	2,15601	-0,217395	2,16694	-5,75781	0,000332	4,19822
6,31623	2,18573	-0,195329	2,19444	-5,10669	0,000337	4,19822
4,99748	2,21159	-0,173362	2,21837	-4,48214	0,000331	4,19822
3,97302	2,23167	-0,15403	2,23698	-3,94831	0,000331	4,19822
3,15718	2,2482	-0,13699	2,25237	-3,48691	0,000339	4,19823
2,51085	2,26211	-0,123364	2,26547	-3,12152	0,000306	4,19828
1,99489	2,27377	-0,110018	2,27643	-2,77013	0,000304	4,19828
1,58325	2,28396	-0,1014	2,28621	-2,54207	0,000304	4,19827
1,25729	2,29334	-0,095496	2,29533	-2,38446	0,000309	4,19828
1,00006	2,30279	-0,092022	2,30463	-2,28839	0,000409	4,19835
0,794599	2,31054	-0,089945	2,31229	-2,22928	0,000399	4,19835
0,631058	2,31909	-0,09135	2,32089	-2,25575	0,000402	4,19835
0,501187	2,32768	-0,093941	2,32957	-2,3111	0,00041	4,19834
0,398272	2,33696	-0,098694	2,33904	-2,41827	0,000407	4,19835
0,316296	2,34633	-0,105198	2,34869	-2,56715	0,000412	4,19836
0,251206	2,35689	-0,113736	2,35963	-2,76278	0,000419	4,19836
0,199461	2,36736	-0,125349	2,37067	-3,03093	0,000419	4,19836
0,158526	2,3794	-0,13999	2,38352	-3,36706	0,000427	4,19837
0,125872	2,39247	-0,157484	2,39765	-3,76605	0,000427	4,19836
0,099994	2,4075	-0,178986	2,41414	-4,25184	0,000432	4,19837
0,079449	2,4241	-0,205295	2,43278	-4,84077	0,000435	4,19838
0,063103	2,44346	-0,236532	2,45488	-5,52912	0,000429	4,19837
0,050134	2,46602	-0,274269	2,48122	-6,34633	0,000434	4,19837
0,039809	2,49293	-0,318687	2,51322	-7,28495	0,000438	4,19838
0,031626	2,52594	-0,370877	2,55302	-8,35292	0,000438	4,19839
0,025116	2,56495	-0,430803	2,60087	-9,5343	0,000431	4,19838
0,019954	2,61277	-0,500831	2,66034	-10,8512	0,000421	4,19839
